Repository: lovedaisyb-ai/glaze-notes

# 유약 노트 釉藥

도자기 유약 레시피 35종을 소성 조건과 원료 조성으로 정리한 한 장짜리 웹 페이지입니다.
청자유·천목유 같은 고화도 유약부터 라쿠·저화도 유백유까지, 배합비를 만들 양에 맞춰
그램 단위로 바로 환산해 볼 수 있습니다.

## 실행

빌드 도구도 설치 과정도 없습니다. `index.html`을 브라우저로 열면 끝입니다.

```bash
open index.html
```

## 기능

- **계량 환산** — 레시피 상세 화면의 표 `합계` 옆 `만들 양`에 그램 수를 넣으면 계량 값이 바로 바뀝니다. 한 번 넣은 양은 다른 레시피로 넘어가도 유지됩니다. 기본값은 1,000g입니다.
- **필터** — 소성 분위기(산화·환원), 표면(투명·유탁·무광·빙렬·결정), 온도대(고화도·저화도)로 추려 봅니다.
- **시편 그림** — 사진이 없는 유약은 레시피 이름을 씨앗 삼아 만든 SVG 시편 그림이 대신 들어갑니다. 같은 유약은 언제나 같은 무늬로 그려집니다.
- **내 유약 계산기** — 직접 만든 배합의 원료와 비율을 적으면 만들 양에 맞춰 원료별 계량(g)을 계산합니다. 기본 원료 합이 100이 아니면 알려 주고 100으로 맞춰 줍니다. 저장한 유약은 이 브라우저에만 남습니다.
- **관련 도서** — 첫 화면 오른쪽의 책 아이콘 카드에서 도자기 역사·만들기(성형)·유약·사전 분야 추천 도서를 볼 수 있습니다. 책마다 저자·출판사와 온라인 서점 링크가 있습니다.
  표지 그림은 실제 책 표지가 아니라 제목과 지은이로 만든 자리 그림입니다. 직접 구한 표지 사진이 있으면 `index.html` 옆에 `images/books` 폴더를 만들어 화면 아래에 적힌 파일 이름(`b-yuyak.jpg` 등)으로 넣으면 그 자리에 보입니다.
- **소성 메모** — 레시피마다 직접 구워 본 결과를 남길 수 있습니다. 메모는 브라우저의 `localStorage`에만 저장되므로 다른 기기에서는 보이지 않습니다.
- **안전 표시** — 식기 내면 주의, 환기 필수, 알칼리 주의처럼 원료를 다룰 때 필요한 경고가 레시피별로 붙습니다.

## 사진 넣기

`index.html` 옆에 `images` 폴더를 만들어 사진을 넣고, 파일 안의 `PHOTOS` 목록에 파일명을 적으면
색 타일 자리에 사진이 들어갑니다.

```js
const PHOTOS = {
  celadon: { src: "images/celadon.jpg", credit: "" },
  ...
};
```

`src`를 비워 두거나 파일을 찾지 못하면 원래의 SVG 시편 그림이 그대로 보입니다.
`credit`에는 사진 출처를 적고, 직접 찍은 시편이면 비워 둡니다.

## 안전

유약 원료 중에는 몸에 해로운 것이 있습니다. 페이지 상단의 `원료를 다룰 때` 항목을 먼저 읽어 주세요.
특히 규석 분진은 방진 마스크 없이 다루지 않고, 탄산바륨·구리·크롬·코발트·망간·니켈이 든 유약은
식기 안쪽 면에 쓰지 않습니다.

## 결과를 읽을 때

같은 레시피라도 가마, 소지, 시유 두께에 따라 결과가 달라집니다.
본 소성 전에 반드시 시편을 구워 보세요. 표기된 온도는 목표 온도이며,
실제로는 콘이 쓰러지는 시점을 기준으로 판단합니다.

## 구조

```
.
├── index.html      # 페이지 전체 (마크업·스타일·레시피 데이터·스크립트)
└── README.md
```

레시피 데이터는 `index.html` 안의 `RECIPES` 배열에 있습니다. 항목을 추가하려면
`id`, `name`, `atmos`, `temp`, `surface`, `base`, `add`, `note`를 채워 넣으면 됩니다.
공개된 자료에서 가져온 레시피는 `source: { label, url }`에 원문 주소를 적으면 상세 화면에 출처가 표시됩니다.

File: public/legacy/index.html
유약 노트 — 도자기 유약 레시피

GLAZE LAB

Ceramic Glaze
Recipes

소성 분위기

표면

온도대

원료를 다룰 때

분말을 계량하고 체로 거를 때는 방진 마스크를 쓰고 환기되는 곳에서 합니다. 규석 분진은 오래 들이마시면 폐를 상하게 하고, 한번 상한 폐는 돌아오지 않습니다.

  탄산바륨, 구리, 크롬, 코발트, 망간, 니켈이 든 유약은 식기 안쪽 면에 쓰지 않습니다. 산성 음식에 닿으면 성분이 녹아 나올 수 있습니다. 특히 망간은 소성 중에도 유독한 증기가 나오므로 가마 주변을 환기합니다.

  씻지 않은 나무재와 볏짚재는 강알칼리라 맨손으로 만지면 피부가 상합니다. 라쿠는 벌겋게 단 기물을 집게로 꺼내는 작업이라 방열 장갑과 보안경, 물통이 곁에 있어야 합니다.

유약의 기초
  원료가 하는 일, 같은 조합이 다르게 나오는 이유, 시편 내는 법
  →

유약 결함 도감
  크롤링, 빙렬, 핀홀처럼 구우면서 자주 만나는 문제와 원인·해결법
  →

자유게시판
  레시피 생각, 바라는 점, 유약 이야기를 자유롭게
  →

재료상
  장석·규석·카올린 같은 원료부터 물레·성형도구까지, 어디서 구할 수 있는지
  →

내 유약 계산기
  직접 만든 배합을 적고, 만들 양에 맞춰 원료별 계량을 계산
  →

관련 도서
  도자기 역사·만들기·유약 공부에 도움이 되는 책
  
  →

← 목록으로

← 목록으로
  
  유약의 기초

유약은 세 갈래 원료로 이루어집니다

  이 페이지의 원료 구성 막대에 쓰인 색이 이 분류를 그대로 나눈 것입니다.

유리를 만드는 것 — Silica 규석
  유약을 유리로 굳히는 뼈대입니다. 혼자서는 1700℃가 넘어야 녹아서, 그대로는 쓸 수 없습니다.
  녹여 주는 것 — Flux 매용제
  석회석, 장석, 재, 돌로마이트, 산화아연, 프릿이 여기 듭니다. 규석의 녹는점을 가마가 닿는 온도까지 끌어내립니다. 어떤 매용제를 쓰느냐가 표면 질감과 발색을 크게 바꿉니다.
  붙잡아 주는 것 — Alumina 알루미나
  카올린과 볼클레이가 담당합니다. 녹은 유약에 점도를 줘서 흘러내리지 않게 잡습니다. 모자라면 굽까지 흘러 가마 선반에 눌어붙고, 많으면 덜 녹아 표면이 거칠어집니다.

Feldspar 장석 — 규석 65 · 알루미나 18 · 매용제 17 (%)
  Kaolin (fired) 카올린(소성 후) — 규석 54 · 알루미나 46 (%)

세 꼭짓점은 그 성분이 홀로 100%인 자리입니다. 장석과 카올린을 소성 후 산화물 무게비로 짚어 보면, 장석은 세 성분을 조금씩 다 갖고 있어 혼자서도 유리가 되고, 카올린은 절반 가까이가 사실 규석 성분이라는 게 보입니다. 실제 유약은 이런 원료들을 섞어 삼각형 안 어딘가에 자리잡습니다. (재·프릿처럼 조성이 제품마다 다른 원료는 표시하지 않았습니다.)

원료별로 하는 일

  이 페이지의 레시피에 나오는 원료들입니다. 하나가 한 가지 일만 하지는 않습니다. 장석은 뼈대이면서 매용제이고, 재는 매용제이면서 규석을 함께 들여옵니다.

Feldspars 장석질 — 뼈대이자 매용제

Feldspar
장석	고화도 유약 대부분의 바탕입니다. 규석과 알루미나와 알칼리를 한꺼번에 갖고 있어서, 장석만 단독으로도 높은 온도에서는 유리가 됩니다. 다른 원료는 이 바탕을 조정하는 셈입니다.	

  Nepheline Syenite
네펠린 사이아나이트	장석과 비슷하지만 알칼리가 더 많아 낮은 온도에서 녹습니다. 대신 수축이 커서 잘 갈라집니다. 빙렬유와 시노가 이 성질을 일부러 쓴 것입니다.	

  Spodumene
스포듀민	리튬이 든 장석입니다. 리튬이 열팽창을 낮춰 빙렬을 줄이고 녹는 것을 돕습니다. 오트밀 무광유에 들어갑니다.	

  Frit
프릿	원료를 미리 한번 녹여 유리로 만든 뒤 다시 갈아 놓은 가루입니다. 저화도에서 쓸 수 있고, 물에 녹거나 몸에 해로운 성분을 유리 안에 가둬 안전하게 다룰 수 있습니다.	

Silica 규석 — 유리를 만드는 성분

Silica
규석	유약을 유리로 굳히는 성분입니다. 늘리면 단단해지고 광택이 나지만, 너무 많으면 녹지 않아 표면이 거칠어집니다.	

Flux 매용제 — 녹는점을 끌어내리는 것

Whiting
석회석	고화도의 대표 매용제입니다. 맑고 단단한 유리를 만듭니다. 많이 넣으면 다 녹지 못하고 무광으로 굳습니다.	

  Dolomite
돌로마이트	칼슘과 마그네슘을 함께 들여옵니다. 마그네슘이 만드는 부드러운 무광이 특징입니다.	

  Wollastonite
규회석	칼슘과 규석을 함께 들여오는 매용제입니다. 석회석과 달리 구울 때 탄산가스가 나오지 않아 기포와 핀홀이 덜 생깁니다. 콘 6·콘 10 기본유에 자주 쓰입니다.	

  Talc
활석	마그네슘을 들여옵니다. 조금 넣으면 콘 6에서 녹는 것을 돕고, 많이 넣으면 부드러운 무광 쪽으로 기웁니다.	

  Gerstley Borate
거스틀리 보레이트	붕소와 칼슘이 든 천연 광물로, 낮은 온도에서 잘 녹입니다. 광산에서 캔 원료라 성분이 조금씩 달라서 붕산 프릿으로 바꿔 쓰기도 합니다.	

  Barium Carbonate
탄산바륨	강한 매용제이면서 발색을 바꿉니다. 독성이 있어 취급에 주의합니다.	

  Zinc Oxide
산화아연	잘 녹이면서 결정이 자랄 자리를 만듭니다. 결정유의 핵심 원료입니다. 다만 크롬과 만나면 녹색을 갈색으로 돌려놓는 등 착색에 간섭합니다.	

  Soda Ash
탄산소다	매우 강한 알칼리 매용제입니다. 시노의 탄소 얼룩은 물에 녹는 소다가 마르면서 표면으로 올라오기 때문이라고 흔히 설명되지만, 정설로 굳은 것은 아닙니다.	

  Wood Ash · Rice Straw Ash
나무재 · 볏짚재	칼슘과 칼륨 위주의 천연 매용제이고, 규석과 알루미나도 함께 들어 있습니다. 볏짚재는 규석 비중이 높아 뽀얀 유탁이 납니다.	

  Bone Ash
골회	인산칼슘입니다. 유리 안에서 미세한 방울로 갈라져 빛을 흩어 놓습니다. 균요의 푸른 젖빛이 이렇게 나옵니다.	

Clay 점토 — 흘러내림을 잡는 것

Kaolin
카올린	알루미나를 공급해 녹은 유약에 점도를 줍니다. 물에 푼 상태에서 다른 원료가 가라앉지 않게 붙잡아 주는 일도 합니다.	

  Ball Clay
볼클레이	카올린보다 입자가 곱고 끈기가 강합니다. 마르기 전 유약이 기물에 잘 붙어 있게 합니다. 대신 수축이 커서 두껍게 바르면 갈라집니다.	

  Calcined Kaolin
하소 카올린	한 번 구워 결정수를 빼낸 카올린입니다. 마를 때 덜 줄어들어서, 카올린이 많은 유약이 갈라지거나 크롤링이 생기는 것을 막아 줍니다.	

  Kibushi Clay
목절점토	유기물이 섞인 점토로, 볼클레이와 비슷한 자리에 씁니다. 볼클레이로 대신하는 경우가 많지만 결과가 같다는 보장은 없으니 시편으로 확인합니다.	

Colorants & Opacifiers 착색제와 유탁제 — 색과 불투명을 만드는 것

Iron Oxide
산화철	가장 폭이 넓은 착색제입니다. 같은 철이 양과 소성 분위기에 따라 청자, 황갈, 흑유, 감색까지 갑니다.	

  Copper Oxide
산화구리	산화에서 녹색, 환원에서 붉은색. 가마 안에서 증기로 날아가 옆 기물에 옮겨 붙습니다.	

  Cobalt Oxide
산화코발트	가장 힘이 센 청색 착색제입니다. 1%만 넘겨도 검푸르게 죽습니다.	

  Manganese Oxide
산화망간	갈보라색을 냅니다. 소성 중 유독한 증기가 나옵니다.	

  Nickel Oxide
산화니켈	기본유의 성분에 따라 회청부터 겨자색까지 갈립니다. 결과를 미리 짐작하기 어려운 편입니다.	

  Chromium Oxide
산화크롬	녹색을 냅니다. 주석과 만나면 분홍이 되고, 증기로 날아가 옆 기물까지 물들입니다.	

  Rutile
루틸	티탄과 철이 섞인 천연 광물입니다. 색과 결정 줄무늬를 동시에 냅니다.	

  Titanium Dioxide
산화티탄	흰 결정을 키우고 유약을 뿌옇게 만듭니다. 루틸과 달리 누런빛은 나오지 않습니다.	

  Tin Oxide
산화주석	녹지 않고 유리 안에 남아 빛을 막습니다. 색이 아니라 흰 불투명을 만드는 유탁제입니다.	

  Zirconium Silicate
지르코늄 실리케이트	주석과 같은 일을 더 싼값에 합니다. 흰색이 조금 더 차갑고 건조합니다.	

착색제 발색 그라데이션

  같은 착색제도 양이 늘수록 색이 어떻게 바뀌는지 정리했습니다. 막대 위에서 커서를 움직이거나 손가락으로 끌면 그 양에서의 색을 볼 수 있습니다(막대를 누른 뒤 방향키로도 움직입니다). 눈금이 있는 지점은 이 페이지에 실제로 있는 레시피이고, 아래 이름표를 누르면 바로 넘어갑니다. 그 사이 색은 짐작해 채운 것이라 참고용으로만 봐 주세요 — 정확한 색은 기본유 조성과 소성 조건에 따라 또 달라집니다.

여기서 알려 드릴 수 없는 것. 프릿 번호별 정확한 조성은 제조사마다 다르고 저도 확실히 알지 못하니, 사시는 제품의 성분표를 확인하세요. 재의 성분은 나무 종류와 태운 조건에 따라 매번 달라서 애초에 숫자로 고정할 수 없습니다. 국내에 유통되는 원료의 상품명과 등급 차이도 제가 정확히 아는 부분이 아닙니다.

같은 조합이 같은 결과를 주지는 않습니다

  레시피는 출발점일 뿐이고, 결과는 아래 조건이 함께 결정합니다.

소지 — 유약과 소지의 수축률이 어긋나면 잔금이 가거나 유약이 벗겨집니다. 소지가 바뀌면 같은 유약도 다르게 앉습니다.

  시유 두께 — 대부분의 유약에서 두께가 색을 바꿉니다. 청자는 두꺼워야 푸르고, 천목은 얇은 모서리에서 갈색이 납니다.

  소성 분위기 — 산화는 산소가 넉넉한 상태, 환원은 산소가 모자라 불이 유약 속 금속에서 산소를 빼앗아 가는 상태입니다. 같은 철이 산화에서는 누렇게, 환원에서는 푸르게 가는 이유입니다.

  냉각 속도 — 결정유와 철유 감색은 식는 동안 결정이 자라야 나옵니다. 빨리 식히면 아무것도 생기지 않습니다.

온도가 아니라 열량입니다

  소성은 최고 온도만으로 정해지지 않습니다. 같은 1250℃라도 천천히 오래 올린 가마가 더 익습니다. 그래서 현장에서는 온도계 숫자보다 콘이 쓰러지는 시점을 기준으로 삼습니다. 이 페이지의 온도 표기도 목표치일 뿐입니다.

시편을 내는 방법

한 번에 하나만 바꿉니다. 산화물을 0.5%씩 늘려 가며 여러 장을 줄지어 구우면, 어느 지점에서 색이 바뀌는지 한눈에 보입니다.

  시편은 세워서 굽습니다. 위는 얇고 아래는 두껍게 발라 두면 두께에 따른 차이를 한 장에서 볼 수 있습니다.

  뒷면에 조합 번호를 새겨 둡니다. 구워 놓고 나면 어느 것이 무엇이었는지 반드시 헷갈립니다.

조합 순서

  계량 → 물에 풀기 → 80메시 체로 두 번 거르기 → 하루 재우기 → 비중 확인 → 시유. 체를 거르지 않으면 덩어리가 남아 시유 자국이 생기고, 재운 다음에야 점도가 자리를 잡습니다.

더 파고들고 싶다면 『나만의 유약 만들기』(이병하·김상곤, 한림원)가 기본 유약, 동·철 유약, 재 유약, 원료의 역할을 편별로 다룹니다. 위 내용은 그 책의 발췌가 아니라 일반적인 유약 원리를 정리한 것입니다.

← 목록으로

← 목록으로
  
  재료상

이 페이지의 레시피에 쓰이는 원료와, 물레·성형도구 같은 도구를 구할 수 있는 곳을 정리했습니다. 도자기 원료는 대부분 이천·여주 쪽 원료상에서 전화나 방문으로 사고, 온라인 장바구니를 갖춘 곳은 많지 않습니다. 재고와 가격은 주문 전에 다시 확인하세요.

온라인에서 바로 주문할 수 있는 곳 — 원료

클레이어	흙(소지)·석고·화장토와 완제품 유약이 중심인 도예 쇼핑몰입니다. 산화코발트처럼 낱개 발색제를 100g 단위 소량으로도 팝니다. 장석·규석·카올린 같은 벌크 원료는 눈에 잘 안 띄니 "도예재료 → 기타재료" 카테고리를 직접 뒤져 보세요.	

도시샵	도구와 전사지가 주력이지만 "흙(소지)/유약/석고" 카테고리도 있습니다. 원료별 상세 목록은 따로 정리되어 있지 않아, 유약 원료를 찾는다면 사이트에서 직접 검색해 봐야 합니다.	

도구·장비 — 물레, 성형도구, 시유 도구, 가마

  원료와 달리 도구는 온라인 쇼핑몰에서 바로 주문하는 경우가 많습니다.

클레이어	도구만 848개를 갖춘, 이 목록에서 가장 폭넓은 도구 쇼핑몰입니다. 손물레(13만~15만원대)·전기물레, 성형도구 150종, 흙도장·문양패드, 시유집게 같은 시유 도구, 스펀지·사포 43종, 석고도구까지 있습니다. 머드툴·MKM 같은 해외 브랜드 도구도 수입해서 팝니다.	

도시샵	성형도구·물레·스펀지 같은 기본 도구와 수입 전사지가 주력인 쇼핑몰입니다. 안료·페인팅 도구도 함께 팝니다.	

웅진2000	전기물레·진공토련기·상압토련기·유약시유기·스프레이부스처럼 공방을 차릴 때 필요한 큰 장비와 가마 쪽을 취급한다고 소개하는 곳입니다. 큰 장비를 알아볼 때 후보로 참고하고 자세한 건 문의해 보세요.	

원료 전문점 — 전화·방문 주문

  이름은 재료상이지만 홈페이지 없이 전화나 방문으로만 주문받는 곳이 많습니다. 장석·규석·카올린처럼 무거운 원료를 대량으로 살 때는 오히려 이쪽이 낫습니다.

봉운도자기재료백화점	031-886-9966 · 경기 여주. 장석, 규석, 석회석, 카올린, 아연화(산화아연), 티탄(산화티탄) 같은 유약 원료를 직접 내세우는 곳이라, 이 페이지 레시피 대부분의 원료를 한 곳에서 구할 수 있을 듯합니다. 홈페이지는 없습니다.	

대원도재	031-885-7005 · 경기 여주. "1,800여 가지" 도예 재료를 취급한다고 소개하는, 규모가 큰 원료상입니다. 온라인몰이 있어 재료명을 미리 검색해 볼 수 있습니다.	

우리도재	031-974-8311 · 경기 의정부. 네이버 카페를 매장처럼 씁니다. 25종의 조합유·기본유, 22가지 흙, 13가지 색화장토를 소개하고 있어 유약 원료를 두루 찾기 좋습니다.	

중앙도재	02-334-5004 · 서울 서대문. 소지·안료 등 재료와 굽칼 같은 기본 도구, 자체 개발 유약·색화장토를 팝니다.	

여주유약랜드	031-886-2221 · 경기 여주. 이름 그대로 유약이 중심인 원료상으로, 전통유약·색유·채색안료를 취급한다고 알려져 있습니다. 홈페이지는 확인되지 않아 전화 문의가 필요합니다.	

이천도재	031-633-2259 · 경기 이천. 도자기재료·안료·유약을 취급하는 이천 지역 원료상입니다. 홈페이지는 확인되지 않았습니다.	

상호명, 연락처, 취급 품목, 가격은 시간이 지나며 바뀔 수 있으니 주문 전에 전화나 홈페이지로 다시 확인하세요. 탄산바륨·크롬·망간처럼 몸에 해로운 원료는 이 페이지 맨 앞의 "원료를 다룰 때"에 적힌 대로 다룹니다.

← 목록으로

← 목록으로
  
  자유게시판

레시피에 대한 생각, 이 페이지에 바라는 점, 유약 이야기라면 뭐든 편하게 글로 남겨 주세요.

  다만 이 게시판은 지금 보고 계신 이 브라우저에만 저장됩니다. 서버가 없는 정적 페이지라, 다른 기기나 다른 사람에게는 보이지 않고 새 브라우저로 열면 여기 쓴 글도 보이지 않습니다. 실제로 여러 사람과 나누려면 댓글 서비스를 따로 붙여야 합니다. 그래도 스스로 기록을 남기거나 생각을 정리하는 용도로는 써 보세요.

글쓰기

올리기

← 목록으로

← 게시판으로

← 게시판으로

← 목록으로
  
  유약 결함 도감

구워 보면 자주 만나는 문제들을 모았습니다. 같은 증상이라도 원인이 여러 개 겹쳐 있는 경우가 많아서, 아래 설명은 가장 흔히 꼽히는 원인을 정리한 것일 뿐 정답은 아닙니다. 의심 가는 것부터 하나씩 바꿔 가며 시편을 내 보는 게 가장 확실합니다.

Crawling 크롤링 · 오그라듦

  유약이 표면 전체에 고르게 퍼지지 못하고 여기저기 뭉치면서 갈라져, 그 틈으로 흙 바탕이 그대로 드러나는 현상입니다.

원인
  초벌 표면에 먼지·기름기·손자국이 남아 있거나, 시유를 너무 두껍게 했을 때 잘 생깁니다. 유약에 점토 성분(카올린·볼클레이)이 많이 들어가면 마르면서 수축이 커져 갈라지기 쉽고, 초벌 자체가 너무 매끈하거나 기름진 경우에도 유약이 붙잡히지 못합니다.
  해결 · 예방
  시유 전에 초벌을 물걸레로 깨끗이 닦고 손으로 만지지 않습니다. 한 번에 두껍게 담그기보다 적정 두께를 지키고, 유약이 마르며 갈라지는 게 보이면 그 부분을 닦아내고 다시 얇게 입힙니다. 점토 함량이 높은 유약이라면 소량의 규석이나 장석으로 비율을 조정해 볼 수 있습니다.

Crazing 크레이징 · 빙렬

  유약 표면에 머리카락 같은 가는 금이 그물처럼 퍼지는 현상입니다. 청자 같은 데서는 일부러 만드는 장식(빙열)이기도 하지만, 의도치 않았다면 흠이 됩니다.

원인
  식으면서 유약이 흙보다 더 많이 수축해, 유약 층이 당겨지는 힘을 못 버티고 갈라지는 것입니다. 유약에 매용제(특히 소다·칼륨 성분)가 많거나 규석이 적을 때, 또는 소지가 충분히 소성되지 않았을 때 잘 생깁니다. 시간이 지나 습기를 먹으면서 나중에 금이 가는 경우도 있습니다.
  해결 · 예방
  유약의 규석 비율을 조금 늘리거나 매용제를 줄여 봅니다. 소지와 유약의 궁합 문제이기도 해서, 같은 유약이라도 소지를 바꾸면 없어지기도 합니다. 의도한 장식이라면 그대로 두어도 됩니다.

Pinholing 핀홀

  유약 표면에 바늘로 찌른 듯한 작은 구멍이 남는 현상입니다. 가스가 빠져나간 자리가 다 메워지지 못하고 굳어버린 것입니다.

원인
  흙이나 유약 속 유기물·탄산염 성분이 소성 중 가스를 내보내는데, 최고 온도에서 머무는 시간이 짧으면 그 자국이 매끈하게 메워지지 못합니다. 소성 속도가 너무 빠르거나, 흙이 충분히 숙성·탈기되지 않은 경우에도 잘 생깁니다.
  해결 · 예방
  최고 온도에서 소성을 잠깐 멈추는 '소킹(유지)' 시간을 주면 유약이 흘러 구멍을 메울 여유가 생깁니다. 소성 속도, 특히 중간 온도 구간을 너무 서두르지 않는 것도 도움이 됩니다. 유약을 충분히 고운 체로 걸러 덩어리를 없애는 것도 예방에 도움이 됩니다.

Blistering 기포 자국 · 블리스터링

  핀홀보다 크게, 유약 표면이 부풀었다가 터진 자국이 분화구처럼 남는 현상입니다.

원인
  대개 과소성(정해진 온도보다 더 구워짐)이거나, 환원 소성에서 가스가 급하게 빠질 때 생깁니다. 유기물이 많은 흙, 소성을 너무 빠르게 올릴 때도 잘 나타납니다.
  해결 · 예방
  목표 온도를 넘기지 않도록 콘을 확인하고, 최고 온도 근처에서 소성 속도를 늦추거나 소킹 시간을 줍니다. 환원으로 전환하는 구간은 특히 천천히, 가마 안 환기(공기 흐름)가 잘 되도록 신경 씁니다.

Running 흘러내림 · 드리핑

  유약이 구워지는 동안 너무 묽게 녹아 아래로 흘러내려, 방울지거나 가마 선반에 눌어붙는 현상입니다.

원인
  매용제가 규석·알루미나에 비해 많아 그 온도에서 유약이 지나치게 잘 녹을 때, 또는 목표 온도를 넘겨 구웠을 때(과소성), 시유를 너무 두껍게 했을 때 잘 생깁니다.
  해결 · 예방
  유약에 알루미나(카올린 등)나 규석 비율을 조금 늘려 흐름을 잡아 줍니다. 굽 주변은 유약을 닦아내고 시유하고, 바닥에 받침이나 유약받이를 두면 가마 선반이 상하는 걸 막을 수 있습니다. 목표 콘을 넘기지 않는 것이 기본입니다.

Shivering 박리 · 쉬버링

  크레이징과 반대로, 유약이 흙보다 덜 수축해 눌린 상태로 있다가 가장자리나 모서리에서 얇게 떨어져 나가는 현상입니다. 떨어진 조각이 날카로워 크레이징보다 다루기 위험할 수 있습니다.

원인
  유약의 열팽창이 소지보다 낮을 때, 즉 규석·알루미나가 많고 매용제가 적을 때 잘 생깁니다. 특히 굽이나 테두리처럼 얇고 눌리는 힘을 많이 받는 자리에서 두드러집니다.
  해결 · 예방
  유약에 매용제 비율을 조금 늘리거나 규석을 줄여 소지 쪽 팽창에 가깝게 맞춥니다. 가장자리는 유약을 살짝 얇게 입히는 것도 도움이 됩니다. 쓰던 그릇에서 떨어진 조각은 날카로울 수 있으니 맨손으로 만지지 않습니다.

Mottling 불균일 발색 · 색 얼룩

  같은 유약, 같은 소성인데도 위치에 따라 색이 다르게 나오는 현상입니다.

원인
  유약 두께가 고르지 않거나, 유약 통 안에서 착색제가 가라앉아 위아래 농도가 다를 때 생깁니다. 가마 안에서도 자리에 따라 불꽃·산소 흐름이 달라, 같은 재임에서도 앞쪽과 뒤쪽 분위기가 다를 수 있습니다.
  해결 · 예방
  시유 전에 유약을 바닥까지 충분히 저어 줍니다. 시유 시간과 방법을 일정하게 유지해 두께를 고르게 하고, 가마 안 위치에 따라 결과가 달라질 수 있다는 걸 감안해 어느 자리에 놓았는지 기록해 두면 다음에 참고할 수 있습니다.

여기 적은 원인·해결법은 도예에서 흔히 알려진 설명을 정리한 것으로, 가마·소지·유약 조합에 따라 실제 원인은 다를 수 있습니다. 여러 원인이 겹쳐 있을 때도 많으니, 한 가지를 바꿔 보고 시편으로 확인하는 과정을 반복하는 게 가장 확실합니다.

← 목록으로

← 목록으로
  
  관련 도서

도자기의 역사, 만들기, 유약을 공부할 때 도움이 되는 책과 잡지입니다. 처음 한 권을 고른다면 유약은 『나만의 유약 만들기 — 완결편』, 역사는 『도자기로 보는 조선왕실문화』부터 권합니다.

  도자기의 역사

한국도자제작기술사

  방병선 · 아카넷 · 2022 · 880쪽

  선사시대부터 조선까지 우리 도자기가 어떻게 만들어졌는지 다룹니다. 고려청자 유약, 분청사기 기법, 조선백자, 가마 구조까지 역사와 기술을 함께 볼 수 있는 두꺼운 학술서입니다.

  국내심화책 정보 보기 ↗

도자기로 보는 조선왕실문화

  방병선 · 민속원 · 2016

  왕실 의례에 쓰인 그릇, 태항아리 등 조선 왕실 도자기를 주제로 한 책입니다. 위 책보다 가볍게 읽기 좋습니다.

  국내교양처음 읽기 좋음책 정보 보기 ↗

한국 도자사의 연구

  강경숙 · 시공사 · 2000 · 500쪽

  분청사기 연구자가 30년 연구를 모은 한국 도자사 개론입니다.

  국내새 책 품절 · 중고로 구함책 정보 보기 ↗

The White Road

  Edmund de Waal

  도예가인 저자가 백자의 역사를 따라 중국 경덕진, 독일, 영국 등을 여행하며 쓴 에세이입니다. 영문판 기준으로 소개합니다.

  영문에세이책 정보 보기 ↗

만들기 (성형)

내가 만드는 도자기 물레성형기법

  신미영 · 예경 · 2013

  물레 입문서입니다. 중심 잡기부터 컵·그릇·접시·병 만들기, 굽 깎기까지 사진으로 따라 할 수 있습니다.

  국내입문책 정보 보기 ↗

명장에게 배우는 도자기 물레 성형 심화과정

  이향구 · 아우룸 · 2024 · 186쪽

  기초를 익힌 뒤 물레 실력을 더 키우고 싶을 때 보는 심화서입니다.

  국내심화책 정보 보기 ↗

Studio: Wheel Throwing

  Emily Reason

  아홉 가지 과제를 따라가며 물레의 기본기를 익히는 입문서입니다. 해외 도예 교육 사이트 Ceramic School이 입문서로 추천합니다.

  영문입문추천 목록 보기 ↗

Mastering Hand Building

  Sunshine Cobb

  손 성형(판·코일 등)을 기본 형태부터 뚜껑 있는 그릇까지 단계별로 다룹니다. Ceramic School 추천 입문서입니다.

  영문입문추천 목록 보기 ↗

유약

나만의 유약 만들기 — 완결편

  이병하 · 김상곤 · 한림원 · 2024 · 273쪽

  국내 원료 기준으로 원료의 역할, 석회·돌로마이트·바륨·아연·재·프릿 기본유, 동·철·안료 유약, 결정유와 유백유까지 시편 사진과 함께 정리한 책입니다. 유약노트의 "유약의 기초"도 이 책을 참고했습니다.

  국내가장 먼저 권함책 정보 보기 ↗

도예가를 위한 점토와 유약 (개정판)

  대니얼 로즈 지음 · 이부연 옮김 · 한양대학교출판부 · 2014 · 386쪽

  오래 읽혀 온 도예 기술서(원제 Clay and Glazes for the Potter)의 한국어판입니다. 점토와 유약 원료의 성질, 유약이 녹는 원리, 소성까지 한 권에서 다뤄 유약 공부의 바탕이 됩니다.

  국내번역서기초 이론책 정보 보기 ↗

Mastering Cone 6 Glazes

  John Hesselberth · Ron Roy

  전기가마 1220℃(콘 6) 유약을 식기 안전성과 빙렬 문제 중심으로 다룹니다. 유약노트의 "콘6 발색 기본유"가 이 책의 레시피입니다.

  영문콘 6책 정보 보기 ↗

The Complete Guide to High-Fire Glazes

  John Britt · Lark Books

  가스가마 환원 1280℃(콘 10) 유약과 소성법을 다룹니다. 셀러돈, 천목, 시노 같은 환원 유약이 자세합니다.

  영문콘 10책 정보 보기 ↗

The Ceramic Spectrum

  Robin Hopper

  발색을 체계적으로 실험하는 방법과 시험을 거친 레시피 500여 개를 담았습니다.

  영문추천 목록 보기 ↗

공예를 보는 눈

공예란 무엇인가

  하워드 리사티 지음 · 허보윤 옮김 · 미진사 · 2013 · 472쪽

  공예가 예술·디자인과 어떻게 다른지, 손으로 만든 물건의 가치는 무엇인지를 따져 묻는 공예 이론서입니다.

  국내번역서이론절판 · 중고로 구함책 정보 보기 ↗

공예를 생각한다

  최범 · 안그라픽스 · 2017

  부제는 "한국 현대 공예의 성찰과 과제"입니다. 디자인 평론가가 2000년 이후 쓴 공예 비평을 값·비평·방향·정책의 네 갈래로 묶었습니다.

  국내비평책 정보 보기 ↗

무량수전 배흘림기둥에 기대서서

  최순우 · 학고재 · 2008(개정판) · 376쪽

  국립중앙박물관장을 지낸 최순우가 남긴 한국미 산문집입니다. 청자와 백자, 분청을 어떤 눈으로 보아야 하는지 짧은 글로 일러 줍니다.

  국내산문도자기를 보는 눈책 정보 보기 ↗

골동골동한 나날

  박영빈 · 문학수첩 · 2024 · 부제 「젊은 수집가의 골동품 수집기」

  젊은 수집가가 옛 그릇과 물건을 모으며 겪은 일을 적은 에세이입니다. 오래된 그릇을 고르고 살펴보는 눈이 어떻게 자라는지 보여 줍니다.

  국내에세이책 정보 보기 ↗

유물멍 : 오래 볼수록 사랑스러운 것들

  국립중앙박물관 엮음 · 더베이스 · 2026 · 280쪽

  기증 유물 가운데 고른 325점을 큰 사진으로 담았습니다. 도자기를 천천히 들여다보며 형태와 유약 빛깔을 눈에 익히기에 좋습니다.

  국내도판책 정보 보기 ↗

앤티크 수집 미학

  박영택 · 마음산책 · 2019 · 352쪽

  미술평론가가 오래 모은 옛 물건 가운데 60점을 골라 풀이한 책입니다. 백자와 분청, 옹기 같은 그릇을 어떤 눈으로 고르고 보아 왔는지 적었습니다.

  국내산문책 정보 보기 ↗

정기적으로 나오는 잡지

월간도예

  (주)월간세라믹스 · 월간 · 1996년 창간

  국내 도예 전문지입니다. 작가 인터뷰, 전시 소식, 기법과 재료 이야기를 매달 싣습니다. 지금 어디서 무슨 전시가 열리는지 따라가기에 가장 편합니다.

  국내월간잡지 보기 ↗

세라믹코리아

  (주)월간세라믹스 · 월간 · 1988년 창간(2010년 지금 이름)

  같은 출판사가 내는 도자 산업 쪽 잡지입니다. 원료와 설비, 업계 동향처럼 재료를 사고 쓰는 쪽 이야기가 많습니다.

  국내월간산업잡지 보기 ↗

Ceramics Monthly

  The American Ceramic Society · 월간 · 1953년 창간

  세계에서 가장 널리 읽히는 스튜디오 도예 잡지입니다. 매 호에 유약 레시피와 시험 결과, 작업실 운영 이야기가 실립니다.

  영문월간유약 레시피잡지 보기 ↗

Pottery Making Illustrated

  The American Ceramic Society · 격월간 · 1998년 창간

  같은 곳에서 내는 만들기 중심 잡지입니다. 물레와 손성형, 시유와 소성을 사진으로 따라가는 구성이라 초보자에게 좋습니다.

  영문격월간만들기잡지 보기 ↗

Ceramic Review

  Craft Potters Association · 격월간 · 영국

  영국 도예 잡지입니다. 작가의 작업 과정을 길게 다루고 유약 레시피와 전시 비평도 함께 싣습니다.

  영문격월간잡지 보기 ↗

곁에 두고 찾아보는 사전

The Potter's Dictionary of Materials and Techniques

  Frank Hamer · Janet Hamer · Penn Press · 6판

  원료, 결함, 기법을 사전처럼 알파벳순으로 찾아볼 수 있는 책입니다.

  영문사전책 정보 보기 ↗

표지 그림은 실제 책 표지가 아니라 제목과 지은이로 만든 자리 그림입니다. 직접 구한 표지 사진이 있으면 index.html 옆 images/books 폴더에 아래 파일 이름으로 넣으면 그 자리에 보입니다 — b-kdjt.jpg, b-joseon.jpg, b-kdsa.jpg, b-whiteroad.jpg, b-mulle.jpg, b-mulle2.jpg, b-wheel.jpg, b-handbuild.jpg, b-yuyak.jpg, b-cone6.jpg, b-highfire.jpg, b-spectrum.jpg, b-rhodes.jpg, b-craftwhat.jpg, b-craftthink.jpg, b-muryang.jpg, b-goldong.jpg, b-yumul.jpg, b-antique.jpg, b-dict.jpg, m-dooye.jpg, m-ckorea.jpg, m-cmonthly.jpg, m-pmi.jpg, m-crev.jpg. 출판 정보와 품절 여부는 2026년 9월 기준입니다. '책 정보 보기'는 온라인 서점이나 출판사 페이지로 연결됩니다.

← 목록으로

← 목록으로
  
  내 유약 계산기

직접 만든 배합을 적으면 만들 양에 맞춰 원료별 계량(g)을 바로 계산합니다. 기본 원료는 비율의 합이 100이 되게 적고, 착색제나 유탁제처럼 기본 조성 위에 더하는 원료는 구분을 첨가로 바꿉니다.

유약 이름
  
  소성 조건
  
  만들 양
  g

원료
  구분
  비율 %
  계량 g
  지우기

합계

+ 원료 추가

메모

새로 쓰기
  저장

저장한 유약

내 데이터 옮기기

  이 브라우저에 저장한 소성 메모, 자유게시판 글, 내 유약을 파일 하나로 내려받거나, 받아 둔 파일을 다시 불러옵니다. 불러오면 지금 있는 기록에 합쳐지고, 지워지는 것은 없습니다.

내보내기
  가져오기

← 목록으로

같은 레시피라도 가마, 소지, 시유 두께에 따라 결과가 달라집니다. 본 소성 전에 반드시 시편을 구워 보세요.

  표기된 온도는 목표 온도이며, 실제로는 콘이 쓰러지는 시점을 기준으로 판단합니다.

  구운 시편은 같은 조명에서 정면으로 찍어 두면 나중에 비교하기 좋습니다.
